Repository: Differentiable-Electron-Crystallography/making-cifs-compatible

File: dynamical_IAM.cif (part 1 of 34)

#=======================================================================
data_global
#=======================================================================
_audit_creation_method                   'Jana2020 1.3.60'

#=======================================================================

# 3. TITLE AND AUTHOR LIST
_publ_section_title
; 'Experimental charge density of organic nanocrystals revealed by 3D electron 
diffraction ';
;

loop_
 _publ_author_name
 _publ_author_address
;
'Anil Kumar'
'Paulina Maria Dominiaka'
;
; 
'University of Warsaw, Faculty of Chemistry,  Biological and Chemical Research 
Centre, ul. Zwirki i Wigury 101, 02-089 Warsaw, Poland'
;
#=======================================================================

#=======================================================================
data_I
#=======================================================================

# 5. CHEMICAL DATA

_chemical_name_systematic
; ?
;
_chemical_name_common                    Urea
_chemical_formula_moiety                 'C H4 N2 O'
_chemical_formula_sum                    'C H4 N2 O'
_chemical_formula_weight                 60.056
_chemical_melting_point                  ?
_chemical_compound_source                ?
_chemical_absolute_configuration         ?

#=======================================================================

# 6. CRYSTAL DATA

_symmetry_cell_setting                   tetragonal
_symmetry_space_group_name_H-M           'P -4 21 m'
_symmetry_space_group_name_Hall          'P -4 2ab'
_symmetry_Int_Tables_number              113

loop_
 _space_group_symop_id
 _space_group_symop_operation_xyz
 1   x,y,z
 2   -x,-y,z
 3   y,-x,-z
 4   -y,x,-z
 5   -x+1/2,y+1/2,-z
 6   x+1/2,-y+1/2,-z
 7   -y+1/2,-x+1/2,z
 8   y+1/2,x+1/2,z

_cell_length_a                           5.6308(4)
_cell_length_b                           5.6308(4)
_cell_length_c                           4.7145(10)
_cell_angle_alpha                        90
_cell_angle_beta                         90
_cell_angle_gamma                        90
_cell_volume                             149.48(3)



_cell_formula_units_Z                    2

_cell_measurement_reflns_used         1313
_cell_measurement_theta_min          0.180
_cell_measurement_theta_max          1.355
_cell_measurement_temperature          100
_cell_special_details
; ?
;

_exptl_crystal_density_diffrn            1.3343
_exptl_crystal_F_000                     22.06

_exptl_absorpt_coefficient_mu            0
_exptl_crystal_description               'tabular'
_exptl_crystal_colour                    'colourless'

#=======================================================================

# 7. EXPERIMENTAL DATA

_exptl_special_details                   ?

_diffrn_ambient_temperature              100
_diffrn_source_voltage                   200
_diffrn_radiation_type                   electron
_diffrn_radiation_source                 'LaB6 cathode'
_diffrn_radiation_wavelength             0.0251
_diffrn_measurement_device_type          'Rigaku XtaLAB Synergy-ED diffractometer'
_diffrn_detector                         'Rigaku HyPix-ED'
_diffrn_measurement_method               'Continuous Rotation'
_diffrn_measurement_specimen_support     'ultrathin amorphous carbon'

_diffrn_reflns_number                    8522
_diffrn_reflns_theta_min                 0.15
_diffrn_reflns_theta_max                 1.37
_diffrn_reflns_theta_full                1.37
_diffrn_measured_fraction_theta_max      1
_diffrn_measured_fraction_theta_full     1
_diffrn_reflns_av_R_equivalents          ?
_diffrn_reflns_av_unetI/netI             ?
_diffrn_reflns_limit_h_min               -10
_diffrn_reflns_limit_h_max               10
_diffrn_reflns_limit_k_min               -10
_diffrn_reflns_limit_k_max               10
_diffrn_reflns_limit_l_min               -8
_diffrn_reflns_limit_l_max               8
_diffrn_reflns_reduction_process
;
data collection geometry: continuous rotation
dstarmax:  1.900
RC width:  0.00490
mosaicity:  0.070
tilt axis position:  272.325
reflection size:    5.000
Virtual frame settings: number of merged frames: 14
                        step between frames:      9
                        intensity integration: integrate intensity on all frames
;

_diffrn_standards_number                 ?
_diffrn_standards_interval_count         ?
_diffrn_standards_interval_time          ?
_diffrn_standards_decay_%                ?
loop_
_diffrn_standard_refln_index_h
_diffrn_standard_refln_index_k
_diffrn_standard_refln_index_l
  ? ? ?

_diffrn_radiation_probe                  electron

_diffrn_reflns_av_sunetI_over_netI       0.027

#=======================================================================

# 8. REFINEMENT DATA

_refine_special_details
; ?
;

_reflns_number_total                     2663
_reflns_number_gt                        1368
_reflns_threshold_expression             'I>3\s(I)'

_refine_ls_structure_factor_coef         F
_refine_ls_R_factor_gt                   0.0815
_refine_ls_wR_factor_gt                  0.0906
_refine_ls_R_factor_all                  0.1217
_refine_ls_wR_factor_ref                 0.0942
_refine_ls_goodness_of_fit_ref           2.2784
_refine_ls_goodness_of_fit_gt            3.0619
_refine_ls_restrained_S_gt               ?
_refine_ls_restrained_S_all              ?
_refine_ls_number_reflns                 2663
_refine_ls_number_parameters             91
_refine_ls_number_restraints             0
_refine_ls_number_constraints            0
_refine_ls_weighting_scheme              sigma
_refine_ls_weighting_details             'calc w=1/[\s^2^(Fo)+(0.01P)^2^+0.0000P] where P=(Fo+2Fc)/3'
_refine_ls_hydrogen_treatment            'refall'
_refine_ls_shift/su_max                  0.0302
_refine_ls_shift/su_mean                 0.0033
_refine_diff_density_max                 0.09
_refine_diff_density_min                 -0.08
_refine_ls_extinction_method             'none'
_refine_ls_extinction_coef               ?
_refine_ls_extinction_expression         ?
_refine_ls_abs_structure_details
;  609 of Friedel pairs used in the refinement
;
_refine_ls_abs_structure_Flack           ?
_refine_ls_abs_structure_Rogers          ?

loop_
 _atom_type_symbol
 _atom_type_scat_source
 C   International_Tables_Vol_C
 H   International_Tables_Vol_C
 N   International_Tables_Vol_C
 O   International_Tables_Vol_C

_computing_data_collection               ?
_computing_cell_refinement               ?
_computing_data_reduction                ?
_computing_structure_solution            ?
_computing_structure_refinement          ?
_computing_molecular_graphics            ?
_computing_publication_material          ?

loop_
 _restr_distance_atom_site_label_1
 _restr_distance_site_symmetry_1
 _restr_distance_atom_site_label_2
 _restr_distance_site_symmetry_2
 _restr_distance_target
 _restr_distance_target_weight_param
 ? ? ? ? ? ?

loop_
 _restr_angle_atom_site_label_1
 _restr_angle_site_symmetry_1
 _restr_angle_atom_site_label_2
 _restr_angle_site_symmetry_2
 _restr_angle_atom_site_label_3
 _restr_angle_site_symmetry_3
 _restr_angle_target
 _restr_angle_target_weight_param
 ? ? ? ? ? ? ? ?

loop_
 _restr_torsion_atom_site_label_1
 _restr_torsion_site_symmetry_1
 _restr_torsion_atom_site_label_2
 _restr_torsion_site_symmetry_2
 _restr_torsion_atom_site_label_3
 _restr_torsion_site_symmetry_3
 _restr_torsion_atom_site_label_4
 _restr_torsion_site_symmetry_4
 _restr_torsion_angle_target
 _restr_torsion_weight_param
 ? ? ? ? ? ? ? ? ? ?

loop_
 _restr_equal_distance_atom_site_label_1
 _restr_equal_distance_site_symmetry_1
 _restr_equal_distance_atom_site_label_2
 _restr_equal_distance_site_symmetry_2
 _restr_equal_distance_class_class_id
 _restr_equal_distance_class_target_weight_param
 ? ? ? ? ? ?

loop_
 _restr_equal_angle_atom_site_label_1
 _restr_equal_angle_site_symmetry_1
 _restr_equal_angle_atom_site_label_2
 _restr_equal_angle_site_symmetry_2
 _restr_equal_angle_atom_site_label_3
 _restr_equal_angle_site_symmetry_3
 _restr_equal_angle_class_class_id
 _restr_equal_angle_class_target_weight_param
 ? ? ? ? ? ? ? ?

loop_
 _restr_equal_torsion_atom_site_label_1
 _restr_equal_torsion_site_symmetry_1
 _restr_equal_torsion_atom_site_label_2
 _restr_equal_torsion_site_symmetry_2
 _restr_equal_torsion_atom_site_label_3
 _restr_equal_torsion_site_symmetry_3
 _restr_equal_torsion_atom_site_label_4
 _restr_equal_torsion_site_symmetry_4
 _restr_equal_torsion_class_class_id
 _restr_equal_torsion_class_target_weight_param
 ? ? ? ? ? ? ? ? ? ?


#=======================================================================

# 9. ATOMIC COORDINATES AND DISPLACEMENT PARAMETERS

loop_
 _atom_site_label
 _atom_site_type_symbol
 _atom_site_fract_x
 _atom_site_fract_y
 _atom_site_fract_z
 _atom_site_adp_type
 _atom_site_U_iso_or_equiv
 _atom_site_site_symmetry_multiplicity
 _atom_site_occupancy
 _atom_site_calc_flag
 _atom_site_refinement_flags
 _atom_site_disorder_assembly
 _atom_site_disorder_group
  N1 N 0.3550(2) 0.8550(2) 0.3214(3) Uani 0.0215(3) 4 1 d . . .
  O1 O 0.5 1 -0.0951(3) Uani 0.0143(3) 2 1 d . . .
  C1 C 0.5 1 0.1704(4) Uani 0.0120(4) 2 1 d . . .
  H2 H 0.3538(17) 0.8538(17) 0.5446(17) Uani 0.042(2) 4 1 d . . .
  H1 H 0.2349(16) 0.7349(16) 0.215(2) Uani 0.040(3) 4 1 d . . .

loop_
 _atom_site_aniso_label
 _atom_site_aniso_type_symbol
 _atom_site_aniso_U_11
 _atom_site_aniso_U_22
 _atom_site_aniso_U_33
 _atom_site_aniso_U_12
 _atom_site_aniso_U_13
 _atom_site_aniso_U_23
 N1 N 0.0275(6) 0.0275(6) 0.0096(5) -0.0129(8) 0.0002(4) 0.0002(4)
 O1 O 0.0178(6) 0.0178(6) 0.0073(6) -0.0015(9) 0 0
 C1 C 0.0154(7) 0.0154(7) 0.0054(7) -0.0025(10) 0 0
 H2 H 0.059(5) 0.059(5) 0.009(3) -0.001(8) -0.004(3) -0.004(3)
 H1 H 0.049(5) 0.049(5) 0.022(5) -0.005(6) -0.017(3) -0.017(3)

loop_
 _jana_atom_site_ADP_C_label
 _jana_atom_site_ADP_C_type_symbol
 _jana_atom_site_ADP_C_111
 _jana_atom_site_ADP_C_112
 _jana_atom_site_ADP_C_113
 _jana_atom_site_ADP_C_122
 _jana_atom_site_ADP_C_123
 _jana_atom_site_ADP_C_133
 _jana_atom_site_ADP_C_222
 _jana_atom_site_ADP_C_223
 _jana_atom_site_ADP_C_233
 _jana_atom_site_ADP_C_333
 ? ? ? ? ? ? ? ? ? ? ? ?

loop_
 _jana_atom_site_ADP_D_label
 _jana_atom_site_ADP_D_type_symbol
 _jana_atom_site_ADP_D_1111
 _jana_atom_site_ADP_D_1112
 _jana_atom_site_ADP_D_1113
 _jana_atom_site_ADP_D_1122
 _jana_atom_site_ADP_D_1123
 _jana_atom_site_ADP_D_1133
 _jana_atom_site_ADP_D_1222
 _jana_atom_site_ADP_D_1223
 _jana_atom_site_ADP_D_1233
 _jana_atom_site_ADP_D_1333
 _jana_atom_site_ADP_D_2222
 _jana_atom_site_ADP_D_2223
 _jana_atom_site_ADP_D_2233
 _jana_atom_site_ADP_D_2333
 _jana_atom_site_ADP_D_3333
 ? ? ? ? ? ? ? ? ? ? ? ? ? ? ? ? ?

loop_
 _jana_atom_site_ADP_E_label
 _jana_atom_site_ADP_E_type_symbol
 _jana_atom_site_ADP_E_11111
 _jana_atom_site_ADP_E_11112
 _jana_atom_site_ADP_E_11113
 _jana_atom_site_ADP_E_11122
 _jana_atom_site_ADP_E_11123
 _jana_atom_site_ADP_E_11133
 _jana_atom_site_ADP_E_11222
 _jana_atom_site_ADP_E_11223
 _jana_atom_site_ADP_E_11233
 _jana_atom_site_ADP_E_11333
 _jana_atom_site_ADP_E_12222
 _jana_atom_site_ADP_E_12223
 _jana_atom_site_ADP_E_12233
 _jana_atom_site_ADP_E_12333
 _jana_atom_site_ADP_E_13333
 _jana_atom_site_ADP_E_22222
 _jana_atom_site_ADP_E_22223
 _jana_atom_site_ADP_E_22233
 _jana_atom_site_ADP_E_22333
 _jana_atom_site_ADP_E_23333
 _jana_atom_site_ADP_E_33333
 ? ? ? ? ? ? ? ? ? ? ? ? ? ? ? ? ? ? ? ? ? ? ?

loop_
 _jana_atom_site_ADP_F_label
 _jana_atom_site_ADP_F_type_symbol
 _jana_atom_site_ADP_F_111111
 _jana_atom_site_ADP_F_111112
 _jana_atom_site_ADP_F_111113
 _jana_atom_site_ADP_F_111122
 _jana_atom_site_ADP_F_111123
 _jana_atom_site_ADP_F_111133
 _jana_atom_site_ADP_F_111222
 _jana_atom_site_ADP_F_111223
 _jana_atom_site_ADP_F_111233
 _jana_atom_site_ADP_F_111333
 _jana_atom_site_ADP_F_112222
 _jana_atom_site_ADP_F_112223
 _jana_atom_site_ADP_F_112233
 _jana_atom_site_ADP_F_112333
 _jana_atom_site_ADP_F_113333
 _jana_atom_site_ADP_F_122222
 _jana_atom_site_ADP_F_122223
 _jana_atom_site_ADP_F_122233
 _jana_atom_site_ADP_F_122333
 _jana_atom_site_ADP_F_123333
 _jana_atom_site_ADP_F_133333
 _jana_atom_site_ADP_F_222222
 _jana_atom_site_ADP_F_222223
 _jana_atom_site_ADP_F_222233
 _jana_atom_site_ADP_F_222333
 _jana_atom_site_ADP_F_223333
 _jana_atom_site_ADP_F_233333
 _jana_atom_site_ADP_F_333333
 ? ? ? ? ? ? ? ? ? ? ? ? ? ? ? ? ? ? ? ? ? ? ? ? ? ? ? ? ? ?


#=======================================================================

# 10. MOLECULAR GEOMETRY


loop_
 _geom_bond_atom_site_label_1
 _geom_bond_atom_site_label_2
 _geom_bond_site_symmetry_1
 _geom_bond_site_symmetry_2
 _geom_bond_distance
 _geom_bond_publ_flag
  N1 C1 . . 1.3566(16) ?
  O1 C1 . . 1.252(2) ?

loop_
 _geom_angle_atom_site_label_1
 _geom_angle_atom_site_label_2
 _geom_angle_atom_site_label_3
 _geom_angle_site_symmetry_1
 _geom_angle_site_symmetry_2
 _geom_angle_site_symmetry_3
 _geom_angle
 _geom_angle_publ_flag
  N1 C1 N1 . . 2_675 116.73(16) ?
  N1 C1 O1 . . . 121.63(9) ?
  N1 C1 O1 2_675 . . 121.63(9) ?

loop_
 _geom_torsion_atom_site_label_1
 _geom_torsion_atom_site_label_2
 _geom_torsion_atom_site_label_3
 _geom_torsion_atom_site_label_4
 _geom_torsion_site_symmetry_1
 _geom_torsion_site_symmetry_2
 _geom_torsion_site_symmetry_3
 _geom_torsion_site_symmetry_4
 _geom_torsion
 _geom_torsion_publ_flag
 ? ? ? ? ? ? ? ? ? ?

loop_
 _geom_hbond_atom_site_label_D
 _geom_hbond_atom_site_label_H
 _geom_hbond_atom_site_label_A
 _geom_hbond_site_symmetry_D
 _geom_hbond_site_symmetry_H
 _geom_hbond_site_symmetry_A
 _geom_hbond_distance_DH
 _geom_hbond_distance_HA
 _geom_hbond_distance_DA
 _geom_hbond_angle_DHA
 _geom_hbond_publ_flag
  N1 H2 O1 . . 1_556   1.052(8)   2.059(9)   2.984(2)   145.1(7) ?
  N1 H1 O1 . . 3_465   1.079(9)   1.954(9)   3.0212(14)   169.2(8) ?


#=======================================================================

# 11. STRUCTURE-FACTOR LIST

loop_
 _reflns_scale_group_code
 _reflns_scale_meas_intensity
    1  1000.000
    2  1248.435
    3  1266.718
    4  1333.140
    5  1346.342
    6  1485.371
    7  1337.205
    8  1390.861
    9  1365.846
   10  1293.721
   11  1274.286
   12  1231.657
   13  1284.091
   14  1354.312
   15  1357.270
   16  1501.034
   17  1504.426
   18  1405.673
   19  1546.198
   20  1435.232
   21  1352.149
   22  1204.872
   23  1173.743
   24  1178.816
   25  1475.135
   26  1603.694
   27  1415.371
   28  1383.942
   29  1402.477
   30  1464.033
   31  1629.531
   32  1642.521
   33  1598.081
   34  1475.480
   35  1318.859
   36  1203.759
   37  1220.592
   38  1324.936
   39  1492.741
   40  1173.694
   41  1151.746
   42  1018.292
   43   996.542
   44   999.377
   45  1123.467
   46  1110.793
   47  1132.156
   48  1378.116
   49  1398.971
   50  1311.080
   51  1234.772
   52  1113.157
   53  1146.368
   54  1090.984
   55  1100.569
   56  1198.283
   57  1265.698
   58  1319.845
   59  1210.083
   60   994.847
   61  1122.354
   63  1115.363
   64  1069.606
   65  1000.000
   66  1000.000
   67  1000.000
loop_
 _refln_index_h
 _refln_index_k
 _refln_index_l
 _refln_intensity_calc
 _refln_intensity_meas
 _refln_intensity_sigma
 _refln_scale_group_code
 _refln_observed_status
  -9   0   4     66.56     29.40     43.50      2 <
  -8  -1  -1    105.81     74.80     96.80      2 <
  -8   0   3     17.03     25.10     56.80      2 <
  -8   0   4     74.23     40.30     53.30      2 <
  -7   0   3    427.16    343.70     82.60      2 o
  -6   1   7    236.80    178.20     48.90      2 o
  -5  -2  -6   1273.50    681.20     99.80      2 o
  -5   0   2     87.45    151.40    147.10      2 <
  -5   1   7     39.50     67.40     44.70      2 <
  -4   1   6    158.90    221.90     67.70      2 o
  -4   1   7     82.34     23.20     47.10      2 <
  -3  -2  -7    569.57    416.20     88.70      2 o
  -3  -1  -3  20942.00  23917.20    454.60      2 o
  -3   0   1  15625.00  14563.30    431.50      2 o
  -3   1   6    411.59    277.10     77.50      2 o
  -2  -2  -7    458.23    274.90     81.80      2 o
  -2   1   5    962.42    974.70    123.00      2 o
  -2   1   6    874.58    744.70    100.50      2 o
  -1  -2  -7    465.83    840.50     93.60      2 o
  -1   1   5   1812.40   1633.10    155.00      2 o
   0  -2  -8     24.26     20.50     53.70      2 <
   0  -1  -4    478.05    449.60    197.90      2 <
   0   1   5   3158.00   3001.00    182.60      2 o
   1  -2  -8    312.51    229.80     61.40      2 o
   1  -1  -4   6529.50   5879.70    249.90      2 o
   1   1   4   7049.80   6814.20    276.60      2 o
   2  -2  -8     40.27     58.20     53.20      2 <
   2   1   4   7992.40  10027.60    312.90      2 o
   3  -2  -8    105.61     65.80     50.40      2 <
   3  -1  -5    160.78    146.10     97.70      2 <
   3   0  -1  14738.00  15626.70    474.80      2 o
   3   2   8    162.03    119.00     49.00      2 <
   4  -2  -8     97.51     10.80     40.20      2 <
   4  -1  -5    106.42     81.90     85.20      2 <
   4   0  -1  20036.00  17817.80    392.50      2 o
   4   2   8     55.13    103.50     49.70      2 <
   5  -1  -5    108.30    292.30     84.80      2 o
   6  -1  -6     38.19     45.90     51.60      2 <
   6  -1  -5    570.57    188.20     67.60      2 <
   7  -1  -6     19.47     -5.90     40.40      2 <
   7   0  -2   1602.70   2005.70    140.60      2 o
   8   0  -2     63.93     33.10     75.00      2 <
   9   0  -2      1.22    -15.30     53.80      2 <
  10   0  -2      4.63     32.40     43.30      2 <
  -9  -1   0    188.23    236.30     72.90      3 o
  -8   0   5     62.22     38.10     46.00      3 <
  -7  -1  -1    652.35    651.50    159.30      3 o
  -7   0   4     25.10     17.40     60.10      3 <
  -7   0   5    167.80    149.50     57.80      3 <
  -6   0   3     19.24     28.70     90.40      3 <
  -6   0   4    388.00    273.30     83.00      3 o
  -5   0   3    524.90    586.80    129.10      3 o
  -4  -2  -7     40.47      1.40     64.30      3 <
  -4   0   2    286.13   1078.10    220.20      3 o
  -4   1   8    186.06     54.50     41.00      3 <
  -3   1   7     43.22     30.90     48.70      3 <
  -3   1   8      8.99     -9.20     37.50      3 <
  -2  -2  -8     47.84     40.50     55.30      3 <
  -2   0   1  44989.00  47870.40    741.60      3 o
  -2   1   6    864.08    744.70    100.50      3 o
  -2   1   7    320.14    225.10     65.60      3 o
  -1  -2  -8    351.26    247.00     64.70      3 o
  -1  -1  -4   7570.60   8015.40    298.90      3 o
  -1   1   6    335.24    229.50     87.40      3 <
   0  -1  -5   3325.50   2427.90    167.10      3 o
   0   1   5   3236.00   3001.00    182.60      3 o
   0   1   6     62.01     93.00     77.20      3 <
   1  -1  -5   1681.90   1277.50    147.20      3 o
   1   1   5   2444.10   2259.40    162.70      3 o
   2  -1  -5   1194.20   1434.90    140.30      3 o
   2   0  -1  45605.00  43515.70    731.80      3 o
   3  -1  -6    483.11    394.40     86.80      3 o
   3   1   4   3963.70   3565.50    235.70      3 o
   4  -1  -6    174.04    208.40     71.60      3 <
   4   0  -2    265.29   1104.20    228.80      3 o
   5  -1  -7     55.13     64.40     49.20      3 <
   5  -1  -6     27.93      3.30     56.30      3 <
   5   0  -2    245.71    104.80    147.60      3 <
   5   1   3   4664.80   6358.50    306.30      3 o
   6  -1  -7    197.24     92.40     48.80      3 <
   6   0  -2     91.36     32.40    111.40      3 <
   7   0  -3    239.80    122.50     83.30      3 <
   8   0  -3     31.29     18.50     64.40      3 <
   8   1   2    493.76    880.40    111.70      3 o
   9   0  -3     33.39      2.50     52.20      3 <
  10   0  -3     52.84      4.10     45.30      3 <
 -10  -1   2    108.37     90.40     48.80      4 <
  -9  -1   1    194.11    195.50     77.10      4 <
  -8  -1   0    218.53    303.70    104.70      4 <
  -7  -1  -1    590.73    651.50    159.30      4 o
  -7   0   5    159.24    149.50     57.80      4 <
  -7   0   6     58.74     65.20     42.70      4 <
  -6   0   4    348.03    273.30     83.00      4 o
  -6   0   5    752.90    517.20     79.70      4 o
  -5  -2  -7    209.04    378.40     64.80      4 o
  -5   0   4   1447.50   1474.30    128.80      4 o
  -4  -2  -8     44.31     20.20     48.60      4 <
  -4  -1  -3   4475.60   6354.20    353.00      4 o
  -4   0   3   9109.70   9535.00    275.90      4 o
  -3  -2  -8    215.04    208.20     57.50      4 o
  -3   0   2   6774.90   7305.20    316.60      4 o
  -2  -1  -4   9266.90   8872.90    295.20      4 o
  -2   1   8    349.40    261.80     54.30      4 o
  -1  -1  -5   2474.70   1984.00    160.70      4 o
  -1   1   7    116.46     97.40     61.20      4 <
  -1   1   8    282.99    232.20     55.90      4 o
   0  -1  -5   3545.80   2427.90    167.10      4 o
   0   1   7   1334.80   1281.70    102.10      4 o
   0   1   8    227.12    104.50     49.80      4 <
   1  -1  -6     54.38    120.20     83.40      4 <
   1   1   6    227.69    179.60     86.20      4 <
   1   1   7    232.55    285.40     71.80      4 o
   2  -1  -7    284.82    264.60     68.30      4 o
   2  -1  -6    902.89    813.00    101.50      4 o
   2   1   5   1676.90   1646.20    150.30      4 o
   2   1   6    843.10    676.20    101.40      4 o
   3  -1  -7     51.26     16.50     54.00      4 <
   3   0  -2   6599.50   6982.60    326.90      4 o
   3   1   5    261.57    369.50    120.80      4 o
   4  -1  -8    215.56    131.00     49.00      4 <
   4  -1  -7     92.19     57.20     55.80      4 <
   4   0  -2    239.32   1104.20    228.80      4 o
   4   1   4   9783.50  10425.80    297.10      4 o
   5  -1  -7     99.54     64.40     49.20      4 <
   5   0  -3    594.07    516.20    127.50      4 o
   6   0  -3     15.53     10.90     89.00      4 <
   7   0  -4      5.90     66.40     60.70      4 <
   7   0  -3    262.33    122.50     83.30      4 <
   8   0  -4     88.99     59.30     55.20      4 <
   9   0  -4     68.91    -28.30     47.10      4 <
 -10  -1   3     19.23     13.90     40.90      5 <
  -9  -1   2     28.23     30.40     58.70      5 <
  -9  -1   3    108.31    119.70     55.70      5 <
  -8  -1   1    519.05    677.00    101.60      5 o
  -7  -1   0   3708.70   4303.70    203.90      5 o
  -6   0   6     32.39     21.60     47.10      5 <
  -6   0   7    146.59     94.30     41.10      5 <
  -5   0   5     98.40     54.00     67.20      5 <
  -5   0   6    107.14    181.10     61.70      5 <
  -5   0   7     73.35     41.30     44.80      5 <
  -4   0   4    801.12    684.20    122.80      5 o
  -4   0   5   1035.20   1171.70    119.80      5 o
  -3  -1  -4   4123.70   3856.80    233.90      5 o
  -3   0   3   1674.60   1756.30    221.00      5 o
  -2  -1  -5   1622.10   1790.70    157.60      5 o
  -2   0   2   9131.40   9674.20    399.90      5 o
  -1  -1  -6    620.32    527.40    101.60      5 o
  -1   0   1  70297.00  65046.30   1081.80      5 o
   0  -1  -7   1093.80    959.50    104.10      5 o
   0  -1  -6     81.76     68.40     83.40      5 <
   0   1   8    213.47    104.50     49.80      5 <
   1  -1  -7    260.53    284.90     71.00      5 o
   1   0  -1  70173.00  66211.90   1083.00      5 o
   1   1   7    228.50    285.40     71.80      5 o
   1   1   8     88.90     65.10     45.30      5 <
   2  -1  -8    266.82    131.00     53.70      5 <
   2  -1  -7    311.16    264.60     68.30      5 o
   2   0  -2   9056.20  10535.50    412.90      5 o
   2   1   6    829.33    676.20    101.40      5 o
   2   1   7    573.08    442.10     76.00      5 o
   2   1   8    301.56    239.10     60.40      5 o
   3  -1  -8     18.85     36.10     42.70      5 <
   3   1   5    263.31    369.50    120.80      5 o
   3   1   6    335.25    330.20     91.80      5 o
   4  -1  -8    233.01    131.00     49.00      5 <
   4   0  -3   9439.40   9709.60    279.20      5 o
   4   1   5    412.27    313.60    115.00      5 <
   5   0  -4   1173.90   1314.50    129.10      5 o
   5   1   4   2737.80   4595.60    230.50      5 o
   6   0  -5   1097.30    782.00     92.60      5 o
   6   0  -4    381.40    339.90     87.20      5 o
   7   0  -5    165.06     88.00     59.30      5 <
   7   1   2   1018.70   1058.30    184.60      5 o
   8   0  -5    173.71     51.00     48.20      5 <
   8   1   1    140.65     80.20    111.30      5 <
  -9  -1   4     61.82     45.20     44.90      6 <
  -8  -1   2    110.83    119.20     74.50      6 <
  -8  -1   3    182.64    134.30     63.70      6 <
  -8  -1   4    116.89     57.00     47.20      6 <
  -7  -1   1    346.52    310.00    102.90      6 o
  -6  -1  -1   2716.00   2629.50    221.70      6 o
  -4  -1  -4  12508.00  12217.70    307.60      6 o
  -4   0   6    771.71    734.30     94.30      6 o
  -4   0   7    105.86    121.50     50.60      6 <
  -4   0   8     30.19      7.80     37.20      6 <
  -3  -1  -5    392.43    581.30    134.50      6 o
  -3   0   4  13940.00  14915.00    329.80      6 o
  -3   0   5    457.81    402.40    105.80      6 o
  -3   0   6    369.21    371.00     80.60      6 o
  -3   0   7    400.10    287.50     59.20      6 o
  -3   0   8    288.88    181.90     46.90      6 o
  -2  -1  -6   1029.70    789.60    112.30      6 o
  -2   0   3   9798.10  10759.10    339.20      6 o
  -2   0   4   3122.00   2823.40    197.00      6 o
  -1  -1  -7    402.76    329.40     81.40      6 o
   0  -1  -8    283.36    169.50     63.20      6 <
   1  -1  -8     68.59     50.50     53.30      6 <
   2   0  -3   9870.30   9554.20    303.90      6 o
   2   0  -2  10115.00  10535.50    412.90      6 o
   3   0  -4  14077.00  13105.80    294.50      6 o
   3   0  -3   2127.10   2335.90    236.90      6 o
   3   1   7    205.06    102.40     64.90      6 <
   3   1   8     22.98     39.60     47.10      6 <
   4   0  -5   1386.20   1371.00    124.90      6 o
   4   0  -4   1097.50    724.50    136.30      6 o
   4   1   6    516.89    428.30     94.80      6 o
   4   1   7    250.11    223.60     68.60      6 o
   4   1   8    349.62    280.10     58.40      6 o
   5   0  -6    163.69    291.10     72.00      6 o
   5   0  -5    153.27     63.20     78.10      6 <
   5   1   4   3712.60   4595.60    230.50      6 o
   5   1   5    618.02    679.30    123.40      6 o
   6   0  -7     50.24     46.00     43.00      6 <
   6   0  -6     60.79     13.20     54.60      6 <
   7   0  -6    198.42     99.60     54.40      6 <
   8   1   0    213.16    173.20     89.60      6 <
   8   1   1    164.39     80.20    111.30      6 <
   9   1  -1    256.02     96.60     66.20      6 <
   9   1   0    225.99    368.80     71.50      6 o
  10   1  -2     66.61    138.10     44.10      6 o
  -8  -1   5     68.23     29.00     36.70      7 <
  -7  -1   2    164.26     74.20     71.70      7 <
  -7  -1   3     64.96     65.00     58.80      7 <
  -7  -1   4    194.70    173.10     52.90      7 o
  -7  -1   5    107.06     20.50     37.20      7 <
  -7  -1   6      9.99      8.20     29.60      7 <
  -6  -1   0   1784.10   2055.70    166.60      7 o
  -6  -1   1    786.20   1065.90    124.40      7 o
  -4  -1  -4  10245.00  12217.70    307.60      7 o
  -3  -1  -6    452.64    730.10    104.70      7 o
  -3   0   8    234.69    181.90     46.90      7 o
  -2  -1  -8    392.09    254.00     65.80      7 o
  -2  -1  -7    427.98    289.40     80.90      7 o
  -2   0   5    357.43    305.50     98.70      7 o
  -2   0   6     86.01     48.30     62.80      7 <
  -2   0   7      5.01    -11.70     46.50      7 <
  -2   0   8     11.46     10.30     34.70      7 <
  -1  -1  -8    255.19    129.10     52.90      7 <
  -1   0   2  19812.00  16842.50    501.70      7 o
  -1   0   3  15483.00  16807.10    360.80      7 o
  -1   0   4    124.43     75.60    147.30      7 <
  -1   0   5   3120.50   3070.20    165.70      7 o
   1   0  -2  20299.00  15364.10    483.70      7 o
   2   0  -4   2571.60   2707.70    183.80      7 o
   2   0  -3   7959.30   9554.20    303.90      7 o
   3   0  -6    230.11    348.30     74.00      7 o
   3   0  -5    296.35    301.30     94.40      7 o
   4   0  -8     18.79     40.60     38.10      7 <
   4   0  -7     68.31     58.20     46.00      7 <
   4   0  -6    571.51    549.30     79.60      7 o
   4   1   8    270.35    280.10     58.40      7 o
   5   0  -7     71.17     76.50     44.20      7 <
   5   1   5    494.54    679.30    123.40      7 o
   5   1   6    111.68     92.70     78.20      7 <
   5   1   7    154.37    257.40     57.30      7 o
   8   1  -2    184.88     78.10     53.80      7 <
   8   1  -1     59.01     85.40     64.60      7 <
   9   1  -4     42.12     55.50     36.50      7 <
   9   1  -3     94.05     62.80     43.80      7 <
   9   1  -2     42.17     21.60     50.00      7 <
  10   1  -3     17.85      6.50     35.70      7 <
 -10  -2   2     20.25    134.60     41.80      8 o
  -6  -1   3    956.66    870.30    103.40      8 o
  -6  -1   4    126.22     62.50     62.30      8 <
  -6  -1   5    236.90    309.00     64.90      8 o
  -6  -1   6     41.41     31.20     41.80      8 <
  -6  -1   7    244.26     72.60     38.40      8 <
  -5  -1  -1  15967.00  14611.10    354.60      8 o
  -5  -1   7     55.91     16.90     38.40      8 <
  -4  -1  -5    222.44    197.30    110.80      8 <
  -3  -1  -8     15.88     17.70     49.40      8 <
  -3  -1  -7     57.04    124.30     67.00      8 <
  -1   0   5   3476.90   3070.20    165.70      8 o
  -1   0   6     66.93     66.60     70.20      8 <
  -1   0   7   1402.80   1591.50    106.40      8 o
  -1   0   8    158.39     87.10     44.40      8 <
   0   0   6    787.74    970.70    103.70      8 o
   0   0   7     57.06    126.80     61.30      8 <
   0   0   8    441.93    314.20     59.20      8 o
   1   0  -5   3499.40   3143.90    165.80      8 o
   1   0  -4    153.47    273.10    158.90      8 <
   1   0  -3  16385.00  18857.80    377.20      8 o
   2   0  -8     41.59     37.40     43.40      8 <
   2   0  -7      6.28     48.80     53.90      8 <
   2   0  -6    111.13     66.10     71.30      8 <
   2   0  -5    342.69    285.80    101.00      8 <
   3   0  -8    227.81    230.90     55.80      8 o
   3   0  -7    115.78    189.80     58.60      8 o
   5   1   7    125.08    257.40     57.30      8 o
   6   1  -1    889.03   1134.60    136.00      8 o
   6   1   0   2031.40   1867.70    167.50      8 o
   6   1   1   2096.80   1910.20    180.30      8 o
   7   1  -5     87.02     49.20     52.30      8 <
   7   1  -4    181.76    122.60     66.20      8 <
   7   1  -3     32.97     81.80     71.10      8 <
   7   1  -2    156.81    105.10     79.70      8 <
   8   1  -5     56.97     28.90     43.80      8 <
   8   1  -4     67.68     42.60     47.00      8 <
 -10  -2   2      7.76    134.60     41.80      9 o
  -9  -2   3    162.28     86.00     42.50      9 <
  -9  -2   4    112.62     82.70     39.10      9 <
  -5  -1  -3   5612.10   7112.10    297.40      9 o
  -5  -1  -1  13820.00  14611.10    354.60      9 o
  -5  -1   0  11898.00  12380.40    320.20      9 o
  -5  -1   1   5643.90   6040.70    241.70      9 o
  -5  -1   2   1898.60   1564.50    156.40      9 o
  -5  -1   3   1281.70    859.50    120.90      9 o
  -5  -1   4   1104.40   1278.40    111.90      9 o
  -5  -1   5    490.37    297.70     73.30      9 o
  -5  -1   6     58.15    203.40     56.70      9 o
  -5  -1   7     46.98     16.90     38.40      9 <
  -4  -1  -8    326.21    155.20     46.20      9 o
  -4  -1  -7    174.23    105.30     52.90      9 <
  -4  -1   6    245.69    192.20     51.20      9 o
  -4  -1   7    136.50     76.50     39.60      9 <
  -4  -1   8    207.54    106.60     36.50      9 <
   0   0  -5   3630.10   3604.80    155.00      9 o
   0   0  -4   7367.70   7238.50    226.80      9 o
   0   0  -3   1502.20   1220.00    217.10      9 o
   0   0  -2  43998.00  38088.80    552.30      9 o
   0   0  -1   1296.30   4558.30   1094.40      9 o
   0   0   1   1096.30   4276.30   1111.70      9 o
   0   0   2  44749.00  45039.90    614.50      9 o
   0   0   3   1524.80   1499.00    238.60      9 o
   0   0   4   7260.60   8786.20    264.10      9 o
   0   0   5   3814.50   4640.00    189.00      9 o
   1   0  -8    192.56     46.00     44.30      9 <
   1   0  -7   1443.80   1172.20     93.50      9 o
   1   0  -6     53.80     73.80     71.00      9 <
   1   0  -5   3242.50   3143.90    165.80      9 o
   1   0   6     59.39     40.80     61.00      9 <
   1   0   7   1551.20   1418.50     92.30      9 o
   1   0   8    166.39    154.60     43.00      9 o
   2   0  -8     21.89     37.40     43.40      9 <
   6   1  -7    177.30     49.80     37.80      9 <
   6   1  -6     42.78     -9.10     39.30      9 <
   6   1  -5    400.11    197.60     59.20      9 o
   6   1  -4    145.07    122.60     70.50      9 <
   6   1  -3    869.00    489.70     97.00      9 o
   6   1  -2    635.63    629.20    109.30      9 o
   6   1  -1   1005.10   1134.60    136.00      9 o
   6   1   0   1862.40   1867.70    167.50      9 o
   6   1   1   1492.10   1910.20    180.30      9 o
   7   1  -6     17.06      5.50     41.60      9 <
   7   1  -5     80.31     49.20     52.30      9 <
   7   1  -4    199.00    122.60     66.20      9 <
  -9  -2   0     75.40    325.30     57.20     10 o
  -9  -2   1     41.65     59.80     51.60     10 <
  -9  -2   2     16.36     39.60     42.40     10 <
  -9  -2   3    117.24     86.00     42.50     10 <
  -9  -2   4    115.42     82.70     39.10     10 <
  -8  -2   4    104.07     66.70     34.20     10 <
  -8  -2   5     23.75     19.50     25.30     10 <
  -5  -1  -7     77.57     84.20     44.50     10 <
  -5  -1  -6    102.11     65.80     56.10     10 <
  -5  -1  -1  14752.00  14611.10    354.60     10 o
  -5  -1   0  11488.00  12380.40    320.20     10 o
  -4  -1   3   1251.60   1315.70    119.30     10 o
  -4  -1   4   3730.30   3886.20    141.00     10 o
  -4  -1   5    130.63    100.40     55.10     10 <
  -4  -1   6    134.26    192.20     51.20     10 o
  -3  -1   6    299.36    204.30     49.80     10 o
  -3  -1   7    154.93    152.30     39.40     10 o
  -3  -1   8     14.02     18.70     25.30     10 <
  -2  -1   8    332.31    260.60     39.40     10 o
  -1   0  -8    210.43    113.90     37.90     10 o
  -1   0  -7   1114.80   1063.30     77.30     10 o
   0   0  -8    421.01    296.50     51.70     10 o
   0   0  -7     66.00     74.80     49.90     10 <
   0   0  -6    656.62    766.30     85.60     10 o
   0   0  -5   3553.10   3604.80    155.00     10 o
   1   0   4    234.24    326.80    135.90     10 <
   1   0   5   3363.60   3543.10    147.30     10 o
   2   0   6     50.12    141.50     56.00     10 <
   2   0   7     17.36      0.60     39.70     10 <
   2   0   8     55.45     70.90     34.20     10 <
   3   0   8    362.45    307.20     42.30     10 o
   5   1  -7     68.38     34.60     33.00     10 <
   5   1  -6    162.01    100.20     42.20     10 <
   5   1  -5    198.91    200.00     54.40     10 o
   5   1  -4   1159.30   1033.80     89.80     10 o
   5   1  -3   1005.10   1024.70    100.80     10 o
   5   1  -2   1289.10   1302.60    125.10     10 o
   5   1  -1   5809.00   4835.40    195.30     10 o
   6   1  -7    150.60     49.80     37.80     10 <
   6   1   2   2972.10   3908.80    266.40     10 o
  -8  -2   2     67.93     92.20     42.90     11 <
  -8  -2   3    134.83     91.40     39.70     11 <
  -7  -2   4    327.41    252.70     43.50     11 o
  -7  -2   5     33.06     17.40     27.00     11 <
  -7  -2   6     15.60     16.10     23.80     11 <
  -6  -2   6      8.96      0.90     23.60     11 <
  -6  -2   7     25.95     23.70     22.10     11 <
  -6  -1  -6     84.40    206.60     43.60     11 o
  -4  -1   1   2650.30   2537.30    181.10     11 o
  -4  -1   2    719.98    537.50    126.30     11 o
  -3  -1   4   1826.10   1724.80    111.90     11 o
  -3  -1   5    137.71    208.30     62.50     11 o
  -2  -1   6    710.70    615.30     62.70     11 o
  -2  -1   7    442.20    351.80     47.60     11 o
  -2   0  -8     80.01    209.50     38.60     11 o
  -1  -1   8    104.66     76.30     29.50     11 <
  -1   0  -8    193.20    113.90     37.90     11 o
  -1   0  -7   1109.70   1063.30     77.30     11 o
  -1   0  -6     66.29     53.00     53.90     11 <
  -1   0  -5   3056.10   3119.60    130.90     11 o
  -1   0  -4    170.59    306.90    120.70     11 <
  -1   0  -3  17977.00  17482.70    295.50     11 o
   1   0   3  17650.00  18938.20    318.00     11 o
   2   0   5    298.36    208.10     76.30     11 <
   3   0   7     54.14     92.40     37.90     11 <
   3   1  -8     19.11      7.20     25.50     11 <
   3   1  -7     44.13    105.60     36.50     11 <
   3   1  -6    218.90    203.10     50.30     11 o
   4   0   8     33.87     40.20     26.10     11 <
   4   1  -8    141.75     60.10     31.30     11 <
   4   1  -7     94.44     63.90     35.40     11 <
   4   1  -6    207.62    220.50     49.70     11 o
   4   1  -5    111.84     48.50     53.40     11 <
   4   1  -4   3528.60   3937.50    137.00     11 o
   4   1  -3   1677.60   1980.60    123.50     11 o
   5   1  -1   5222.30   4835.40    195.30     11 o
   5   1   0  11012.00  10317.80    276.50     11 o
   9   2  -4     37.50     19.60     29.00     11 <
   9   2  -3     59.77     13.50     29.60     11 <
  10   2  -2     27.82     78.70     26.30     11 <
  -8  -2   0    316.99    277.70     63.50     12 o
  -8  -2   1    333.43    182.70     52.30     12 o
  -7  -2   2     86.53     67.60     49.60     12 <
  -7  -2   3    130.71    123.90     45.40     12 <
  -6  -2   4    364.39    357.50     52.50     12 o
  -6  -2   5     61.65     46.50     34.00     12 <
  -6  -1  -6     86.73    206.60     43.60     12 o
  -6  -1  -5    759.32    594.40     80.60     12 o
  -5  -2   6    160.10    138.00     35.40     12 o
  -5  -2   7    445.27    283.40     36.40     12 o
  -4  -2   8     35.79     36.30     23.10     12 <
  -4  -1   1   2516.50   2537.30    181.10     12 o
  -3  -1   3   7560.40   8538.20    210.10     12 o
  -3   0  -8    322.69    253.30     44.50     12 o
  -2  -1   4   4775.70   6015.00    171.90     12 o
  -2  -1   5   1830.00   1460.90     91.60     12 o
  -2   0  -7      4.05     17.90     38.40     12 <
  -2   0  -6     71.31     43.60     51.50     12 <
  -2   0  -5    312.75    236.80     72.80     12 o
  -1  -1   6    355.32    117.70     47.90     12 <
  -1  -1   7    126.72    152.80     37.60     12 o
  -1   0  -3  16719.00  17482.70    295.50     12 o
   0  -1   7   1531.60   1230.80     73.60     12 o
   0  -1   8    227.14    153.60     31.70     12 o
   1   0   2  25389.00  21910.80    438.10     12 o
   2   0   4   3860.10   4275.30    172.80     12 o
   2   1  -8    298.77    187.70     38.90     12 o
   2   1  -7    211.95    159.00     41.80     12 o
   2   1  -6    613.43    708.20     68.80     12 o
   3   0   5    200.48    218.70     69.10     12 o
   3   0   6    276.78    403.60     59.00     12 o
   3   1  -5    148.36    134.40     56.50     12 <
   3   1  -4   1661.20   2040.10    114.90     12 o
   3   1  -3   8194.00   9002.00    213.30     12 o
   4   0   7     28.71     36.40     32.80     12 <
   4   1  -2    637.23    569.20    123.50     12 o
   4   1  -1   3643.40   3049.70    186.40     12 o
   7   1   4   1121.40    202.20     83.20     12 <
   7   2  -6     15.18    -10.20     25.70     12 <
   7   2  -5     63.38     36.50     32.60     12 <
   8   2  -5     11.15      9.60     25.30     12 <
   8   2  -4    109.84     54.80     32.50     12 <
   8   2  -3    153.99    183.80     43.70     12 o
   9   2  -3     69.46     13.50     29.60     12 <
   9   2  -2     24.27      7.90     33.80     12 <
   9   2  -1    146.61    108.60     42.90     12 <
  -9  -3   4     13.38     31.40     25.40     13 <
  -8  -3   5     26.72     15.10     23.20     13 <
  -7  -2   1     62.19     97.80     59.30     13 <
  -7  -2   2     77.01     67.60     49.60     13 <
  -6  -2   3    523.74    404.00     62.90     13 o
